Repository: cnx-user-books/cnxbook-solid-state-physics-and-devices-the-harbinger-of-third-wave-of-civilization

# Solid State Physics and Devices-the Harbinger of Third Wave of Civilization
_Solid State Physics and Devices-the Harbinger of Third Wave of Civilization_ is a textbook published by [OpenStax](https://openstax.org/), a non profit organization that is part of [Rice University](https://www.rice.edu/).

The book can be viewed [online](https://github.com/cnx-user-books/cnxbook-solid-state-physics-and-devices-the-harbinger-of-third-wave-of-civilization/releases/latest), where you can also see a list of contributors.

File: modules/m33380/index.cnxml
<document xmlns="http://cnx.rice.edu/cnxml">
  <title>50 years Journey of IC Technology_Appendix VIII_Mobility Enhancement in strained Silicon</title>
<metadata xmlns:md="http://cnx.rice.edu/mdml">
  <md:content-id>m33380</md:content-id>
  <md:title>50 years Journey of IC Technology_Appendix VIII_Mobility Enhancement in strained Silicon</md:title>
  <md:abstract>This Appendix describes the method of creating tensile and compressive stress in Silicon Bulk to enhance the mobility of electron while drifting across the channel.</md:abstract>
  <md:uuid>d6b77dc2-2642-4995-b386-a94a02acdeba</md:uuid>
</metadata>
<content>
    <para id="id16171186">Appendix VIII.</para>
    <para id="id15355982">Mobility enhancement in strained Silicon.</para>
    <para id="id20778637">[Mobility Enhancement, the next vector to extend Moore’s Law, Nidhi Mohata &amp; Scott E. Thompson, IEEE Circuits &amp; Devices Magazine, September/October 2005, pp.18-23]</para>
    <para id="id20937940"> Geometric Scaling has been driving IC Industry till date. Since 90-nm Technology generation was introduced, off-state leakage current and power density have made scaling a difficult and challenging job. New scaling vectors were adopted to meet this challenge. At 90-nm generation, mobility enhancement through uniaxial process-induced strained Si has emerged as the next scaling vector.</para>
    <para id="id16074346">The theoretical formulations of carriers in 2-D inversion layer just below the insulator Gate:</para>
    <figure id="id28018438">
      <media id="id28018438_media" alt="">
        <image mime-type="image/png" src="../../media/graphics1-a9bc.png" id="id28018438__onlineimage" height="34" width="173"/>
      </media>
    </figure>
    <para id="id22233247">where τ is the mean free time between two consecutive scatterings;</para>
    <para id="id28288349">1/τ = scattering rate;</para>
    <para id="id27555543">m<sup>*</sup> is the conductivity effective mass.</para>
    <para id="id22460355">Under strain, both m<sup>*</sup> and scattering rate reduce leading to enhanced mobility.</para>
    <para id="id23179362"> Uniaxial stress always provide higher current enhancement(1.46mA/µm and 0.88mA/µm for n-channel and p-channel respectively) as compared to that produced by biaxial stress(0.85mA/µm and 0.45mA/µm for n-channel and p-channel respectively). Hence in state of art technologies, Industries have adopted uniaxial stress. There are three state-of-art techniques:</para>
    <list id="id11538280" list-type="enumerated" number-style="arabic">
      <item>A local epitaxial film is grown in the source and drain regions;</item>
      <item>In the second technique we use a capping layer;</item>
      <item>A dual capping approach. </item>
    </list>
    <para id="id16334626">VIII.1. First Approach of local epitaxial film.</para>
    <para id="id15970995">The process flow is shown in Figure VIII.1. As shown first Si source and drain are etched, creating an Si recess.</para>
    <para id="id23271917">In next step, SiGe (for p-channel) or SiC ( for n-channel) is grown in the source and drain region. This creates uniaxial compressive stress in p-channel or uniaxial tensile stress in n-channel MOSFET. 17%Ge, gives 500-900MPa of channel stress. 60 to 90% drive current enhancements on short cannel devices(~35nm) have been demonstrated. This is greater than that achieved in multigates or high-k dielectrics. </para>
    <para id="id16978607"/>
    <figure id="id8235773">
      <media id="id8235773_media" alt="">
        <image mime-type="image/png" src="../../media/Picture 1-8f82.png" id="id8235773__onlineimage" height="372" width="328"/>
      </media>
    </figure>
    <para id="id28251254">Figure VIII.1. Process Flow of local epitaxial growth.</para>
    <para id="id7511715">VIII.2.Second Approach of the use of a tensile and/or compressive capping layer.</para>
    <para id="id20256575">The process flow of the second approach is shown in Figure V.2. </para>
    <para id="id7755529">
      <figure id="id24579639">
        <media id="id24579639_media" alt="">
          <image mime-type="image/png" src="../../media/Picture 2-df79.png" id="id24579639__onlineimage" height="280" width="576"/>
        </media>
      </figure>
    </para>
    <para id="id27500856">Figure VIII.2. Process Flow of Dual Capping with permanent layer.</para>
    <para id="id23259401">In the second approach, capping films are introduced as a permanent layer post salicide. STI is shallow trench isolation.</para>
    <para id="id27543306">VIII.3. Third Approach of capping with sacrificial layer.</para>
    <para id="id28291915">In the third approach , an uniform layer of high tensile Si<sub>3</sub>N<sub>4 </sub>liner is deposited over the entire surface post salicidation. This is patterned and etched so that capping is removed from PMOS and is retained over NMOS. Next a compressive SiN is deposited over the entire surface and selectively patterned and etched off from NMOS. Thus Compressive Nitride is retained over PMOS. This produces comparable stresses as compared to the first approach at the same time it has reduced process complexity and integration issues.</para>
    <para id="id28234318">VIII.4. Fourth Approach of Stress Memorization of Poly-Si Gate.</para>
    <para id="id24821535">In the fourth approach, the following is the process steps:</para>
    <list id="id28009490" list-type="enumerated" number-style="arabic">
      <item>Poly-Si gate amorphization;</item>
      <item>Deposition of a high-stress SiN layer on top of the poly-Si gate;</item>
      <item>Recrystallization of the poly-Si gate during source/drain anneal;</item>
      <item>Removal of SiN layer.</item>
    </list>
    <para id="id27375915">After removal of the capping layer the memory of stress is retained in the gate as well as channel.</para>
    <para id="id21840489">This is able to enhance the mobility by 10% in NMOS..</para>
    <para id="id11544505">Future Scalability of Strain.</para>
    <para id="id22564526">In long channel devices:</para>
    <para id="id19813848"><figure id="id22667290"><media id="id22667290_media" alt=""><image mime-type="image/png" src="../../media/graphics2-6b5f.png" id="id22667290__onlineimage" height="28" width="192"/></media></figure>)<figure id="id27419045"><media id="id27419045_media" alt=""><image mime-type="image/png" src="../../media/graphics3-1d06.png" id="id27419045__onlineimage" height="20" width="17"/></media></figure></para>
    <para id="id22269709">
      <figure id="id28201204">
        <media id="id28201204_media" alt="">
          <image mime-type="image/png" src="../../media/graphics4-97ab.png" id="id28201204__onlineimage" height="29" width="183"/>
        </media>
      </figure>
    </para>
    <para id="id24436771"/>
    <para id="id28142941">As we scale down, short channel effect start showing up until MOSFET carrier transport becomes ballistic. Under Ballistic transport saturation drain current is described by the following equation:</para>
    <para id="id15913884">
      <figure id="id12567324">
        <media id="id12567324_media" alt="">
          <image mime-type="image/png" src="../../media/graphics5-af6d.png" id="id12567324__onlineimage" height="23" width="245"/>
        </media>
      </figure>
    </para>
    <para id="id28238431">Where &lt;v(0)&gt; is the average velocity at the source;</para>
    <para id="id15108581">
      <figure id="id15091663">
        <media id="id15091663_media" alt="">
          <image mime-type="image/png" src="../../media/graphics6-b5ec.png" id="id15091663__onlineimage" height="23" width="272"/>
        </media>
      </figure>
    </para>
    <para id="id27868521">In the limit, where channel length becomes zero and electrons or holes are ballistically thrown across the pinched off region, there &lt;v(0)&gt; = unidirectional thermal velocity = v<sub>T</sub> =<figure id="id25451337"><media id="id25451337_media" alt=""><image mime-type="image/png" src="../../media/graphics7-cf54.png" id="id25451337__onlineimage" height="41" width="48"/></media></figure></para>
    <figure id="id27043488">
      <media id="id27043488_media" alt="">
        <image mime-type="image/png" src="../../media/graphics8-c942.png" id="id27043488__onlineimage" height="20" width="536"/>
      </media>
    </figure>
    <figure id="id27880592">
      <media id="id27880592_media" alt="">
        <image mime-type="image/png" src="../../media/graphics9-65ba.png" id="id27880592__onlineimage" height="20" width="191"/>
      </media>
    </figure>
    <para id="id22960518">Therefore <figure id="id22545986"><media id="id22545986_media" alt=""><image mime-type="image/png" src="../../media/graphics10-0a65.png" id="id22545986__onlineimage" height="41" width="387"/></media></figure></para>
    <para id="id15944512">Transverse effective mass continues to be reduced by strain hence drain saturation current will be enhanced even under ballistic transport condition which prevails under short channel condition. This will be more the case as the device is scaled. Thus strain will continue to scale well even in future generations as MOSFET goes deeper in Ballistic Mode of Transport.</para>
  </content>
</document>

File: modules/m34203/index.cnxml
<document xmlns="http://cnx.rice.edu/cnxml">
  <title>Crystal Growth-Bulk and Epitaxial Film-Part 4</title>
<metadata xmlns:md="http://cnx.rice.edu/mdml">
  <md:content-id>m34203</md:content-id>
  <md:title>Crystal Growth-Bulk and Epitaxial Film-Part 4</md:title>
  <md:abstract>Part 4 of Crystal Growth describes the three technologies of Epitaxial Film Growth- Chemical Vapour Phase Deposition, Liquid Phase Epitaxy and Molecular Beam Epitaxy. First two are for Si Epitaxial Film growth and MBE is for compound semiconductor epitaxial films.</md:abstract>
  <md:uuid>f37d59ba-b687-4b64-b20b-cd50aba8e838</md:uuid>
</metadata>

<content>
    <para id="id1164966411582">Crystal Growth-Bulk and Epitaxial Film_Part 4</para>
    <para id="id1164968813044">EPITAXIAL FILM GROWTH.</para>
    <para id="id1164960199975">There are two major epitaxial film growth technologies: </para>
    <para id="id1164977127528">Silicon Epitaxial Film Growth Technology (Low End Technology hence economical) and Compound Semiconductor Epitaxial Film Growth Technology (High End Technology hence expensive and suitable for niche applications).</para>
    <para id="id1164977032091">Silicon Epitaxial Film Growth Technology are further divided into:</para>
    <para id="id1164963226231"> Chemical Vapour Phase Deposition(CVPD) Technology and Liquid Phase Epitaxy(LPE). LPE is relatively cheaper but very toxic.</para>
    <para id="id1164973865176">Compound Semiconductor Epitaxial Film Growth is achieved by Molecular Beam Epitaxy System which is inordinately expensive and in India in a few places only we have MBE systems namely TIFR(Mumbai), Solid State Physics Laboratory(Delhi), Central Electronics Engineering Research Institute (Pilani), IIT(Madras) and CSIO(Chandigarh).</para>
    <para id="id1164974934415">In Table 3 we make a comparative study of LPE, CVPD and MBE. Molecular Beam Epitaxy is carried out under Ultra High Vacuum Conditions. This means we are working at 10<sup>-10 </sup>Torr where 1 Torr is 1mm of Hg. For achieving Ultra High Vacuum we have to work in three stages: Rotary Pump is used for achieving 10<sup>-3</sup>Torr. Silicon Oil Vapour Pump is used to achieve 10<sup>-5</sup>Torr and Ion Pump is used to achieve Ultra High Vacuum of 10<sup>-10</sup>Torr. This ultra high vacuum requirement makes MBE equipment inordinately expensive. This equipment is imperative for Photonic Devices.</para>
    <para id="id1164974705183">CHEMICAL VAPOUR PHASE DEPOSITION(CVPD) OF EPITAXIAL FILMS or Chemical Vapour Phase Epitaxy(CVPE).</para>
    <para id="id1164964256322"><emphasis effect="bold"/>In Figure 11 , we describe CVPD system for obtaining Si Epitaxial Films. A controlled chemical vapour of precise chemical composition at a precisely controlled flow rate is passed over silicon substrates. Si Substrates act as the seed crystals. They are kept at precisely controlled temperature of 1270ºC by RF induction heating hence they are placed on Graphite Susceptors. This gives a precise control of Si molecules, in vapour phase of partial pressure P, impinging upon Si Substrate:</para>
    <para id="id1164986213898">(Impingement Rate) F =</para>
    <para id="id1164978031375">
      <figure id="id1164974457173">
        <media id="id1164974457173_media" alt="">
          <image mime-type="image/png" src="../../media/graphics1-4e13.png" id="id1164974457173__onlineimage" height="38" width="231"/>
        </media>
      </figure>
      <figure id="id1164979749662">
        <media id="id1164979749662_media" alt="">
          <image mime-type="image/png" src="../../media/graphics2-d73a.png" id="id1164979749662__onlineimage" height="31" width="58"/>
        </media>
      </figure>
    </para>
    <para id="id1164966228443">
      <figure id="id1164962062439">
        <media id="id1164962062439_media" alt="">
          <image mime-type="image/png" src="../../media/graphics3-dc3d.png" id="id1164962062439__onlineimage" height="524" width="580"/>
        </media>
      </figure>
    </para>
    <para id="id1164967112353">
      <figure id="id1164961291234">
        <media id="id1164961291234_media" alt="">
          <image mime-type="image/png" src="../../media/graphics4-c4c6.png" id="id1164961291234__onlineimage" height="574" width="647"/>
        </media>
      </figure>
    </para>
    <para id="id1164966970621"> CPVD is suitable for Homo-epitaxy but not for hetero-epitaxy. The byproduct of this reaction is HCl as seen from the chemical equation of reaction:</para>
    <para id="id7693605">At 1270ºC SiCl<sub>4</sub>(Silicon Tetrachloride) + 2H<sub>2</sub> ↔ Si↓ +4HCl.    1.</para>
    <para id="id1164968914838">This byproduct HCl can attack the Silicon Substrate and cause chemical etching. Hence Chemical Reaction as depicted Eq.(1) is reversible. </para>
    <para id="id1164968638052">\</para>
    <para id="id1164960916418"/>
    <figure id="id1164987385325">
      <media id="id1164987385325_media" alt="">
        <image mime-type="image/png" src="../../media/graphics5-9806.png" id="id1164987385325__onlineimage" height="381" width="521"/>
      </media>
    </figure>
    <para id="id1164968911874">If y(mole fraction = SiCl<sub>4</sub> conc./Total conc) is greater than 0.23 as seen from Graph 1 , growth rate is negative. This means chemical etching of Silicon Wafer. The negative growth rate is used for in-situ cleaning of Silicon Wafers. This is one of the ways of chemical etching while preparing Silicon Wafers from Silicon Ingot.</para>
    <para id="id1164968445259">If y &lt; 0.23 we have positive growth rate and Si vapour deposition takes place as an epitaxial film. The growth rate is maximum at y = 0.1 . The maximum growth rate is 5μm/minute.</para>
    <para id="id1164975975902"> Since CVPD is carried out at 1270ºC, there is the problem of out-diffusion of Arsenic from the substrate into the epitaxial layer. Arsenic is used as buried layer to reduce the series collector resistance of Vertical NPN transistor. Arsenic has very low diffusion coefficient still at the elevated temperature of 1270ºC, some out-diffusion is inevitable. To prevent this out-diffusion altogether, we use Liquid Phase Epitaxy which is shown in Figure 12. </para>
    <para id="id1164970667416">LIQUID PHASE EPITAXY.</para>
    <para id="id1164978154825"><emphasis effect="bold"/>The Liquid Phase Epitaxy set up is shown in Figure 12.This is carried out at 900ºC hence the problem of out-diffusion is completely prevented but Silane which is used for LPE is highly toxic. As seen in Figure 12, there is a super saturated solution of Silane kept at 900ºC. By Graphite Slider, the silicon substrate is brought directly underneath the well containing Silane. As Substrate comes in contact with Silane , latter is dissociated into Silicon and Hydrogen and Silicon precipitates onto the substrate forming an epitaxial film on the substrate.</para>
    <figure id="id1164967074526">
      <media id="id1164967074526_media" alt="">
        <image mime-type="image/png" src="../../media/Picture 4-ecb9.png" id="id1164967074526__onlineimage" height="585" width="604"/>
      </media>
    </figure>
    <para id="id1164963071413">MOLECULAR BEAM EPITAXY</para>
    <para id="id1164960790699"> Due to explosive demand of Wireless Communication Equipment there has been a sudden spurt in demand of MBE equipments particularly of multiple wafer MBE equipment which can give a high throughput of epitaxilly prepared wafers. </para>
    <para id="id1164975737187"> There are two kinds of epitaxial film growth: <emphasis effect="bold">Homoepitaxy</emphasis> (same composition) and <emphasis effect="bold">Heteroepitaxy</emphasis> (different composition). By Molecular Beam Epitaxy, multi-layered thin films of single crystals of different compositions and of atomic dimension can be grown. In effect we can achieve heteroepitaxy which is the hallmark of compound semiconductor devices such as Photonic Devices and GaAs MESFET.</para>
    <para id="id1164968539146">MBE is a process for making compound semiconductor materials with great precision and purity. These materials are layered one on top of the other to form semiconductor devices such as transistors and lasers. These devices are used in such applications as fiber-optics, cellular phones, satellites, radar systems, and display devices. MBE is used for fabrication of Super-lattices and hetero-junction MESFET. Super lattices are periodic structures of alternating Ultra-thin layers of compound semiconductor. </para>
    <para id="id1164960945539">MBE growth produces complex structures of varying layers which are further processed to produce a range of electronic and optoelectronic devices, including high speed transistors, light-emitting diodes, and solid state lasers. MBE is a powerful technique both for research into new materials and layer structures, and for producing high-performance devices. </para>
    <figure id="id1164974654725">
      <media id="id1164974654725_media" alt="">
        <image mime-type="image/png" src="../../media/Picture 14-fe16.png" id="id1164974654725__onlineimage" height="470" width="638"/>
      </media>
    </figure>
    <para id="id1164966568918"/>
    <para id="id1164965098428">Referring to Figure 13:</para>
    <para id="id1164970432519">The walls of the chamber cooled with liquid nitrogen. This cryogenic screening around the substrate minimizes the spurious flux of contaminating atoms and </para>
    <para id="id1164960693777">Sample Exchange Load Lock-this permits maintenance of Ultra High Vacuum while changing the substrate.</para>
    <para id="id1164956283977">Effusion Cells- this contains the solid source to be evaporated and deposited on the substrate. Temperature of the effusion oven is adjusted to give desired evaporation rate.</para>
    <para id="id1164975048675">Rotating Substrate Holder- rotation of substrate ensures less than ±1% doping variation and ±0.5% in thickness variation.</para>
    <para id="id1164960493328">RHEED Gun-Reflection High Energy Electron Diffraction Gun gives a beam of electron which can be made incident on the epitaxially grown film. The diffraction pattern of electrons is studied on the fluorescent screen. This shows a maximum when there is a completed monolayer and a minimum when there is a partial layer as this produces more scattering. Thus RHEED Gun is used for in-situ monitoring of the growth of the epitaxial film mono-layer by mono-layer.</para>
    <para id="id1164968681750">Computer controlled shutters of each furnace allows precise control of the thickness of each layer, down to a single layer of atoms. </para>
    <para id="id7117351">Substrate Heating- to obtain high quality epitaxial layer, growth temperature must be relatively high. The substrate wafer must be heated to allow the atoms to move about the surface and reach the proper ordered site. Growth must be at a temperature where growth rate is insensitive of minor temperature variation. Atoms arriving at the substrate surface may undergo absorption to the surface, surface migration, incorporation into the crystal lattice, and thermal desorption. Which of the competing pathways dominates the growth will depend strongly on the temperature of the substrate. At a low temperature, atoms will stick where they land without arranging properly - leading to poor crystal quality. At a high temperature, atoms will desorb (reevaporate) from the surface too readily - leading to low growth rates and poor crystal quality. In the appropriate intermediate temperature range, the atoms will have sufficient energy to move to the proper position on the surface and be incorporated into the growing crystal.</para>
    <para id="id1164983645604">The Inventors of MBE are : J.R. Arthur and Alfred Y. Chuo (Bell Labs, 1960). </para>
    <para id="id1164969381938"> MBE is a technique for epitaxial growth of single crystal atomic layer films on single crystal substrate. It gives precise control in chemical composition and doping profiles. To avoid contamination of the epitaxial films, Ultra High Vacuum within MBE chamber is imperative. It requires Very/Ultra high vacuum (10<sup>-8</sup> Pa or 10<sup>-11</sup>Torr). This implies that Epitaxial film is grown at slow deposition rate (1 micron/hour). This permits epitaxial growth of single atomic layer if desired. Slow deposition rates require proportionally better vacuum. Ultra-pure elements are heated in separate quasi-knudson effusion cells (e.g., Ga and As) until they begin to slowly sublimate. Gaseous elements then condense on the wafer, where they may react with each other (e.g., GaAs). The term “beam” in MBE means the evaporated atoms do not interact with each other or with other vacuum chamber gases until they reach the wafer. Each gas beam may be turned on and off rapidly with a shutter or a valve. Beam intensity (called the flux) is adjusted for precise control of layer composition. A collection of gas molecules moving in the same direction constitute the molecular beam. Simplest way to generate a molecular beam is Effusion cell or Knudsen cell . Oven contains the material to make the beam. Oven is connected to a vacuum system through a hole. The substrate is located with a line-of-sight to the oven aperture. From kinetic theory, the flow through the aperture is simply the molecular impingement rate on the area of the orifice. Impingement rate is: The total flux through the hole. The spatial distribution of molecules from the orifice of a knudsen cell is normally a cosine distribution. The intensity drops off as the square of the distance from the orifice. Intensity is maximum in the direction normal to the orifice and decreases with increasing θ, which causes problems. Use collimator, a barrier with a small hole; it intercepts all of the flow except for that traveling towards the sample. </para>
    <para id="id1164970502261"> During the MBE process, growth can be monitored in situ by a number of methods: </para>
    <para id="id1164972870286">Reflection high energy electron diffraction (RHEED), using forward scattering at grazing angle, which shows a maximum when there is a completed monolayer and a minimum when there is a partial layer as this produces more scattering;</para>
    <para id="id1164967021167">Low energy electron diffraction (LEED), takes place in backscattering geometry and can be used to study surface morphology, but not during growth;</para>
    <para id="id1164975757754">Auger electron spectroscopy (AES), records the type of atoms present;</para>
    <para id="id1164963845139">Modulated beam mass spectrometry (MBMS), allows the chemical species and reaction kienetics to be studied.</para>
    <para id="id1164961747298"> Computer controlled shutters of each furnace allows precise control of the thickness of each layer, down to a single layer of atoms. </para>
    <para id="id1164969225577"> Intricate structures of layers of different materials can be fabricated this way e.g., semiconductor lasers, LEDs.</para>
    <para id="id1164967957271"> Before starting the epitaxial growth, in-situ cleaning of substrate is required. This is achieved by High Temperature Baking of the substrate. This decomposes and vaporizes the oxide layer over the substrate. The second method of in-situ cleaning is low energy ion beam of inert gas is used to sputter clean the surface. After the sputtering , low temperature anneal;ing is required to reorder the surface lattice system.</para>
    <para id="id1164975008025">If there is a lattice mismatch between the substrate and the growing film, elastic energy is accumulated in the growing film. At some critical film thickness, the film may break/crack to lower the free energy of the film. The critical film thickness depends on the Young’s moduli, mismatch size, and surface tensions. Hence under heteroepitaxy, we must keep the thickness lower than critical film thickness.</para>
    <para id="id1164966920412">Figure 14 shows the physics of epitaxial growth in MBE system. . The aim of this process is to enable sharp interfaces to be formed between one type of alloy and the next e.g. GaAs and AlAs, and thus create structures which may confine electrons and exibit <link url="http://www.warwick.ac.uk/%7Ephsbm/2deg.htm"><emphasis effect="underline">2-dimensiona</emphasis></link>l behaviour. Molecular Beam Epitaxy (<link url="http://www.warwick.ac.uk/%7Ephsbm/mbe.htm#mbe"><emphasis effect="underline">MBE</emphasis></link>) is basically a sophisticated form of vacuum evaporation.</para>
    <figure id="id1164966962026">
      <media id="id1164966962026_media" alt="">
        <image mime-type="image/png" src="../../media/Picture 12-9eec.png" id="id1164966962026__onlineimage" height="323" width="525"/>
      </media>
    </figure>
    <para id="id1164953405050">METAL ORGANIC CHEMICAL VAPOUR PHASE DEPOSITION&gt;</para>
    <para id="id1164978202356">The growth process in MOCVD (metal-organic CVD, also known as MOVPE metal-organic vapour phase epitaxy) is similar to MBE, but the atoms are carried in gaseous form to the substrate. GaAlAs growth is achieved by using a mixture of hydrogen as a carrier gas and organometallic precursors such as trimethyl galium and/or trimethyl aluminium together with arsine. The growth rate can be 10 times greater than in MBE, the process does not require ultra high vacuum and it can be scaled up from research to production of commercial devices relatively easily. However, the preparation of the gaseous mixtures has to be very carefully controlled so that as yet it is unclear which technique will eventully dominate. One advantage MOVPE has over MBE is in the ability to grow phosphorous containing alloys, once phosphorous has been introduced into an MBE chamber it is almost impossible to grom anything else! One disadvantage is that in situ monitoring is more difficult. </para>
    <para id="id1164963222385"/>
  </content>
</document>

File: modules/m36733/index.cnxml
<document xmlns="http://cnx.rice.edu/cnxml">
  <title>SSPD_Chapter 6_Part 6_MOS ICs Fabrication Technology_to be continued</title>
<metadata xmlns:md="http://cnx.rice.edu/mdml">
  <md:content-id>m36733</md:content-id>
  <md:title>SSPD_Chapter 6_Part 6_MOS ICs Fabrication Technology_to be continued</md:title>
  <md:abstract>SSPD_Chapter 6_ Part 6 introduces us to CMOS process flow upto to the fabrication of P-tub and N-tub.</md:abstract>
  <md:uuid>5eb60e38-0b12-4988-8c01-aef48225dc4c</md:uuid>
</metadata>

<content>
    <para id="id1170398029481">SSPD_Chapter 6_Part 6_ MOS ICs Fabrication Technology</para>
    <para id="id1170377865312"> Because of the inherent advantage of MOS ICs, today MOS Technology dominates the IC market as compared to Bipolar Technology. Table 6.10 gives a comparative study of the two technologies.</para>
    <para id="id1170394872459">Table 6.10 Comparative study of Bipolar and MOS Technologies.</para>
    <table id="id1170366482056" summary="">
      <tgroup cols="3">
        <colspec colnum="1" colname="c1"/>
        <colspec colnum="2" colname="c2"/>
        <colspec colnum="3" colname="c3"/>
        <tbody>
          <row>
            <entry/>
            <entry>Bipolar Technology</entry>
            <entry>MOS Technology</entry>
          </row>
          <row>
            <entry>Carrier participation in transistor action</entry>
            <entry>Both majority and minority carriers partake in transistor action-bipolar</entry>
            <entry>Only majority carriers partake in transistor action-unipolar</entry>
          </row>
          <row>
            <entry>speed</entry>
            <entry>Traditionally much faster</entry>
            <entry>Slower devices</entry>
          </row>
          <row>
            <entry>Power dissipation</entry>
            <entry>Higher dissipation</entry>
            <entry>CMOS is nano watt logic under standby condition</entry>
          </row>
          <row>
            <entry>Packing density</entry>
            <entry>One generation behind because of isolation diffusion</entry>
            <entry>Much higher packing density</entry>
          </row>
          <row>
            <entry>Design flexibility</entry>
            <entry/>
            <entry>Higher design flexibility</entry>
          </row>
          <row>
            <entry>Noise Figure</entry>
            <entry>Higher noise figure</entry>
            <entry>Quieter devices.</entry>
          </row>
          <row>
            <entry>Dynamic range</entry>
            <entry>Input dynamic range is 5mV because it is exponential device.</entry>
            <entry>Input dynamic range is 400mV because it is a quadratic device.</entry>
          </row>
        </tbody>
      </tgroup>
    </table>
    <para id="id1170377515069">Semiconductor Industry Association(SIA) brought out the National Technology Roadmap for Semiconductors(NTRS) in 1994, updated in 1997 , again in 1999 and again in 2001. Based on that data we give the following Table 6.11.</para>
    <para id="id1170366337464">Table 6.11. Future Projections for Silicon Technology taken from SIA NTRS (1997).</para>
    <table id="id1170376250704" summary="">
      <tgroup cols="7">
        <colspec colnum="1" colname="c1"/>
        <colspec colnum="2" colname="c2"/>
        <colspec colnum="3" colname="c3"/>
        <colspec colnum="4" colname="c4"/>
        <colspec colnum="5" colname="c5"/>
        <colspec colnum="6" colname="c6"/>
        <colspec colnum="7" colname="c7"/>
        <tbody>
          <row>
            <entry>Year of the first DRAM shipment</entry>
            <entry>1997</entry>
            <entry>1999</entry>
            <entry>2003</entry>
            <entry>2006</entry>
            <entry>2009</entry>
            <entry>2012</entry>
          </row>
          <row>
            <entry>Minimum feature size(nm)</entry>
            <entry>250</entry>
            <entry>180</entry>
            <entry>130</entry>
            <entry>100</entry>
            <entry>70</entry>
            <entry>50</entry>
          </row>
          <row>
            <entry>Memory size(bits/chip)</entry>
            <entry>256M</entry>
            <entry>1G</entry>
            <entry>4G</entry>
            <entry>16G</entry>
            <entry>64G</entry>
            <entry>256G</entry>
          </row>
          <row>
            <entry>DRAM Chip size(mm<sup>2</sup>)</entry>
            <entry>280</entry>
            <entry>400</entry>
            <entry>560</entry>
            <entry>790</entry>
            <entry>1120</entry>
            <entry>1580</entry>
          </row>
          <row>
            <entry>µP transistors/chip</entry>
            <entry>11M</entry>
            <entry>21M</entry>
            <entry>76M</entry>
            <entry>200M</entry>
            <entry>520M</entry>
            <entry>1.4B</entry>
          </row>
          <row>
            <entry>Maximum wiring levels</entry>
            <entry>6</entry>
            <entry>6-7</entry>
            <entry>7</entry>
            <entry>7-8</entry>
            <entry>8-9</entry>
            <entry>9</entry>
          </row>
          <row>
            <entry>Minimum mask count</entry>
            <entry>22</entry>
            <entry>22-24</entry>
            <entry>24</entry>
            <entry>24-26</entry>
            <entry>26-28</entry>
            <entry>28</entry>
          </row>
          <row>
            <entry>Minimum supply voltage</entry>
            <entry>1.8-2.5</entry>
            <entry>1.5-1.8</entry>
            <entry>1.2-1.5</entry>
            <entry>0.9-1.2</entry>
            <entry>0.6-0.9</entry>
            <entry>0.5-0.6</entry>
          </row>
        </tbody>
      </tgroup>
    </table>
    <para id="id1170366603362">Table 6.12 Updating of 1997 SIA NTRS Roadmap in 1999 and 2001.</para>
    <table id="id1170394702744" summary="">
      <tgroup cols="10">
        <colspec colnum="1" colname="c1"/>
        <colspec colnum="2" colname="c2"/>
        <colspec colnum="3" colname="c3"/>
        <colspec colnum="4" colname="c4"/>
        <colspec colnum="5" colname="c5"/>
        <colspec colnum="6" colname="c6"/>
        <colspec colnum="7" colname="c7"/>
        <colspec colnum="8" colname="c8"/>
        <colspec colnum="9" colname="c9"/>
        <colspec colnum="10" colname="c10"/>
        <tbody>
          <row>
            <entry/>
            <entry>2004</entry>
            <entry>2005</entry>
            <entry>2007</entry>
            <entry>2008</entry>
            <entry>2010</entry>
            <entry>2011</entry>
            <entry>2013</entry>
            <entry>2014</entry>
            <entry>2016</entry>
          </row>
          <row>
            <entry>1999_NTRS</entry>
            <entry/>
            <entry>100nm</entry>
            <entry/>
            <entry>70nm</entry>
            <entry/>
            <entry>50nm</entry>
            <entry/>
            <entry>35nm</entry>
            <entry/>
          </row>
          <row>
            <entry>2001_NTRS</entry>
            <entry>90nm</entry>
            <entry/>
            <entry>65nm</entry>
            <entry/>
            <entry>45nm</entry>
            <entry/>
            <entry>32nm</entry>
            <entry/>
            <entry>22nm</entry>
          </row>
        </tbody>
      </tgroup>
    </table>
    <para id="id1170366308962">By a variety of post-lithographic techniques, the physical gate length is shorter than the printed size in photo-resist. It is projected to be 9 nm by 2016. "Lithography half-pitch and transistor gate length scaling trends continue to accelerate. This means that semiconductor chips will continue to get smaller, faster and ultimately less expensive at an even faster rate in the future," noted Paolo Gargini, Chairman of the International Roadmap Committee and Fellow, Intel Corporation "When the 2001 Roadmap looks 15 years into the future, the physical gate length is projected to be a mere 9 nanometers. We are beginning to consider technologies beyond planar or even post-CMOS devices." </para>
    <para id="id1170382951205">In 1970, NMOS IC Technology was introduced but it was replaced by CMOS IC Technology by 1980. So our discussion will concentrate on CMOS Process Flow.</para>
    <para id="id5748312">Section 6.6.1. NMOS IC in 1970s.</para>
    <para id="id1170396146765">For academic reasons, we introduce the cross-section view of NMOS IC in Figure 6.39. This was prevalent in 1970s. This includes both enhancement type NMOS and depletion type NMOS.</para>
    <para id="id1170365522632">
      <figure id="id1170396035366">
        <media id="id1170396035366_media" alt="">
          <image mime-type="image/png" src="../../media/graphics1-3a5e.png" id="id1170396035366__onlineimage" height="425" width="518"/>
        </media>
      </figure>
    </para>
    <para id="id1170364991585">In Figure 6.39, blue colour represents METAL CONTACT and green colour represents OXIDE. Thin oxide is gate oxide and thick oxide is field oxide. </para>
    <para id="id1170395170138"><emphasis effect="bold">Section 6.6.2. CMOS process flow</emphasis>(“Silicon VLSI Technology-Fundamentals, Practice and Modeling” by James D. Plummer, Michael D.Deal and Peter B. Griffin, Pearson Indian Edition 2009).</para>
    <para id="id1170373323608"> The ease of circuit design and the fact that the standby power is of nanowatt level compelled VLSI Circuit designers to adopt CMOS as the building block from 1980 onward. The trend continues to be the same and it will remain so for another decade. Hence while describing VLSI process flow we will concentrate on CMOS process flow. CMOS can be used an active device or it can be used as a capacitance or resistance in VLSI chips.</para>
    <para id="id1170379667546">Section 6.6.2.1. Choice of a substrate.</para>
    <para id="id1170365420550">Just as we chose a P-type substrate of doping 10<sup>15</sup>Boron atoms per cc of resistivity 10Ω-cm of crystal orientation &lt;111&gt; for MC1530 fabrication in the same way we will choose P-type substrate of doping 10<sup>15</sup>Boron atoms per cc of resistivity 15 Ω-cm but of crystal orientation &lt;100&gt;. In crystal orientation &lt;100&gt; as we saw in Chapter 6, Part4, the fixed oxide charges, mobile oxide charges, interface trapped charges and oxide trapped charges are one order of magnitude less than those in crystal orientation &lt;111&gt; . Also threshold voltage is minimized in crystal orientation &lt;100&gt;. Since the fixed and mobile charges in the oxide layer or at the interface have to be minimized for electrical stability of the threshold voltage hence we prefer crystal orientation of &lt;100&gt;.</para>
    <para id="id8615691">“Intrinsic gettering” is done to minimize the sensitivity of the wafers to trace contaminants which may be introduced in subsequent processing. Idea of gettering is to confine the alkali ions and metal ions to the back portion of the substrate where they are well removed from the active regions of the substrate.</para>
    <para id="id1170374872730">While making CMOS VLSI IC there are three options as shown in Figure 6.40:</para>
    <para id="id1170377808590">Option 1- start with P-substrate with N tub;</para>
    <para id="id1170392182138">Option 2-start with N-substrate with P tub;</para>
    <para id="id1170377123543">Option 3- start with P-substrate with twin tubs.</para>
    <para id="id1170369351737">If we adopt option 1 then substrate will contain NMOS and tub will contain PMOS. If we adopt option 2 then substrate will contain PMOS and tub will contain NMOS. If we choose option 3 then the two tubs will be N type and P type each of 10<sup>16 </sup>to 10<sup>17</sup>dopent per cc.</para>
    <para id="id1170377915422">Generally twin tub approached is adopted because that gives a greater flexibility in design and better control over the dopent profile of the active devices since tubs are fabricated by ion-implantation which is far better in terms of the control and reproducibility of the dopent profile and the pn shallow junction. Here we may briefly discuss “ion implantation” and its superiority over “ thermal diffusion” in terms of reproducibility and control over the dopent profile.</para>
    <para id="id1170390210722">
      <figure id="id1170395778975">
        <media id="id1170395778975_media" alt="">
          <image mime-type="image/png" src="../../media/graphics2-a5b6.png" id="id1170395778975__onlineimage" height="450" width="516"/>
        </media>
      </figure>
    </para>
    <para id="id1170377098313">
      <emphasis effect="bold">Section 6.6.2.2 Ion Implantation</emphasis>
    </para>
    <para id="id1170376183281"> With generation to generation of technology as lateral scaling has taken place so has the vertical scaling has taken place. This has led to the need of very precise and reproducible shallow junction depths. This need cannot be fulfilled by conventional thermal diffusion. So ion-implantation method was adopted and today in VLSI/ULSI era this is the dominant doping technique for both MOS as well as Bipolar technology. An ion-implantation chamber is shown in Figure 6.41.</para>
    <para id="id1170377904498">In this technology, mass is very critical because mass decides the average Gaussian profile of the dopent. For a given dopent we must choose a given isotope and the most abundant isotope of the dopent. Hence mass analyzer is very important. Also all the dopent must be ionic and not neutral. This is because ionic dopent can be counted and quantitative measure of the dose can be maintained. This will help in reproducibility of the dopent profile. So it is very important that neutral atoms are removed from the ion beam. Therefore ion beam undergoes electrostatic deviation from the straight line path before final implantation. This acts as a trap for the neutral dopent atoms which continue on a straight line path.</para>
    <para id="id1170364929255">The implant dose is measured by putting the wafer deep inside a Faraday Cup. This cup collects the ion current and integrates it over time.</para>
    <para id="id1170374742777"><figure id="id1170390366488"><media id="id1170390366488_media" alt=""><image mime-type="image/png" src="../../media/graphics3-53a8.png" id="id1170390366488__onlineimage" height="33" width="98"/></media></figure>      6.11</para>
    <para id="id1170380687871">Where I = collected beam current, A = implant area, t = the integration time and q is the charge on the ion.</para>
    <figure id="id1170377474643">
      <media id="id1170377474643_media" alt="">
        <image mime-type="image/png" src="../../media/graphics4-9c50.png" id="id1170377474643__onlineimage" height="438" width="567"/>
      </media>
    </figure>
    <para id="id1170377101793">Conventional ion implanter has much in common with linear accelerators. The ion source can be a solid elemental dopent source or it could be in compound gaseous form such as Arsenie, Bromine or Phosphine diluted by 15% Hydrogen. These are ionized either by electrons due to thermoionic emission or due to plasma gas discharge.</para>
    <para id="id1170366526050">The ions are extracted by a grid at 30kV. Next it is passed through a mass analyzer. In mass analyzer it undergoes magneto-static bending as defined by the following formulation:</para>
    <para id="id1170377076374"><figure id="id1170366265639"><media id="id1170366265639_media" alt=""><image mime-type="image/png" src="../../media/graphics5-fb28.png" id="id1170366265639__onlineimage" height="33" width="118"/></media></figure> 6.12</para>
    <para id="id1170372081863">Where m = mass of the ion; v = velocity of the ion, B = magnetic field density = α.I where I is the current in the magnetic coil.</para>
    <para id="id1170364901333">Energy imparted to the ion while being accelerated through extraction Voltage on the grid:      E = q.V<sub>extraction</sub>     6.13</para>
    <para id="id1170379608128">Therefore the final velocity of the ion after emerging from the grid is:</para>
    <para id="id8331129">   (1/2)mv<sup>2</sup> = q. V<sub>extraction</sub></para>
    <para id="id1170398857099">Or    v = √(2q V<sub>extraction </sub>/m)    6.14</para>
    <para id="id1170373460679">From equations 6.12 and 6.14 we get:</para>
    <para id="id1170381616088"><figure id="id1170377798019"><media id="id1170377798019_media" alt=""><image mime-type="image/png" src="../../media/graphics6-d2a7.png" id="id1170377798019__onlineimage" height="30" width="122"/></media></figure> 6.15</para>
    <para id="id1170364851506">From Equation 6.15 we see that ions coming from the resolving aperture will be of mass m decided by the current I flowing through the magnetic coil of the mass analyzer. Thus by tuning the current ‘I’ we can select the ions which will exit the resolving aperture and constitute the beam current.</para>
    <para id="id1170364926554">As seen in Figure 6.41, after the resolving aperture the ions are further accelerated through a voltage of 0 to 200kV. This accelerated beam of ions are smashed into the wafer. Each impacting ion dislodges thousands of Si atoms and damages the Silicon surface. The total number of ions implanted in the Silicon target near the surface are called the Dose of Implant. This dose is given by Equation 6.11. Hence total dose is the product of ion current and the time of implant.</para>
    <para id="id1170366634947">The standard dose of implant is 10<sup>12</sup>/cm<sup>2</sup> to 10<sup>16</sup>/cm<sup>2</sup>. Lower or higher dose is possible. By controlling the dose of implant the dopent profile can precisely be tailored according to our need.</para>
    <para id="id8742354">The depth of implanted ion is random but for a large dose of implanted ions, the doping profile is a Gaussian Distribution as shown in Figure 6.42. The heavy ions like Antimony has a very shallow penetration while light ions like Boron have a deep penetration. </para>
    <para id="id1170378373031">The average range of penetration is R<sub>P</sub> = this is the range below the surface of the wafer where maximum number of ions are implanted and this ion peak concentration is given by C<sub>P</sub> .</para>
    <para id="id1170399091229">The concentration at any range ‘x’ is given by:</para>
    <para id="id1170377750650"><figure id="id1170379845954"><media id="id1170379845954_media" alt=""><image mime-type="image/png" src="../../media/graphics7-00cb.png" id="id1170379845954__onlineimage" height="38" width="182"/></media></figure> 6.16</para>
    <para id="id8459314">The dose of implant is Q = √(2π)ΔR<sub>P</sub>C<sub>P</sub>      6.17</para>
    <para id="id1170366545807">Here ΔR<sub>P</sub> = the standard deviation or straggle about the average range R<sub>P</sub> .</para>
    <para id="id2243528">
      <figure id="id1170375387540">
        <media id="id1170375387540_media" alt="">
          <image mime-type="image/png" src="../../media/graphics8-faf0.png" id="id1170375387540__onlineimage" height="457" width="605"/>
        </media>
      </figure>
    </para>
    <para id="id1170371148206"> After the implantation the damage inflicted to the silicon surface is annealed at high temperature. By annealing the damage gets repaired. The dislodged Si atoms diffuse to a vacant lattice site and fills up the defect. The annealing cycle is carried out at 1000°C for 10 seconds or at 800°C for 30 minutes.</para>
    <para id="id1170365346219">During the annealing process the ion implant diffuses out but maintains the Gaussian distribution as shown in Figure 6.43</para>
    <para id="id1170365379332">During ion-implantation, a thick layer of photo-resist (1µm) is an effective mask for shielding the areas where implantation is not desired. This is because ion-implantation is carried out at room temperature.</para>
    <para id="id1170366319138">
      <figure id="id1170365318263">
        <media id="id1170365318263_media" alt="">
          <image mime-type="image/png" src="../../media/graphics9-d02b.png" id="id1170365318263__onlineimage" height="388" width="551"/>
        </media>
      </figure>
    </para>
    <para id="id7889740">
      <emphasis effect="bold">Section 6.6.2.3 Active Region Formation.</emphasis>
    </para>
    <para id="id1170364362921">In bipolar technology we did isolation diffusion for isolating the active devices. Here we grow field oxide to isolate the MOS devices. The field oxide is grown by a technique called LOCOS described in Section 6.4.3 and in case of ULSI circuits we use Poly buffered LOCOS as described in Section 6.4.5. </para>
    <para id="id1170378491362">As already discussed in Section 6.4.3 LOCOS suffers from bird’s beak problem. To circumvent this problem we adopt Shallow Trench Isolation. Instead of growing Field Oxide , in place of Field Oxide we etch out a shallow 500nm deep trench in Silicon, then we grow a thin layer of Oxide and fill it up with Silicon Dioxide. The thin layer of oxide is grown on the bottom and side of the trench by thermal oxide. This step reduces the charges at the Si/SiO<sub>2</sub> interface. This gives a vertical edge to the trench and removes the problem of bird’s beak which reduces the active area which cannot be afforded at VLSI/ULSI level. Next by CVD oxide is filled up in the trench and by Chemical Mechanical Polishing(CMP) planarization of the surface is done. This CMP process stops at Silicon Nitride.</para>
    <para id="id1170394253047">The etchant of Silicon is Nitric Acid plus Hydrofluoric acid and the reaction is as follows: </para>
    <para id="id1170377303565"><figure id="id1170366430877"><media id="id1170366430877_media" alt=""><image mime-type="image/png" src="../../media/graphics10-0294.png" id="id1170366430877__onlineimage" height="23" width="296"/></media></figure> __________________________6.18</para>
    <para id="id1170386780763">Here the reaction takes place in two steps: Nitric Acid partially decomposes into NO<sub>2</sub> and oxidizes Si and then HF acid etches SiO<sub>2</sub>.</para>
    <para id="id1170392310020">For defining the Field Oxide region or for defining the Shallow Trench, we use Mask Number 1.</para>
    <para id="id1170377893652">The first step is:</para>
    <para id="id1170373449075">Choosing a P type substrate of orientation &lt;100&gt; and resistivity of 15Ω-cm.</para>
    <para id="id1170392909979">Second step is :</para>
    <para id="id1170364829187">Thermal Oxidation for 15 minutes at 900°C in steam ambient or 45 minutes at 1000°C in dry O<sub>2</sub> ambient. In either case we get 40nm Silicon Dioxide layer.</para>
    <para id="id1170366336373">Third Step is:</para>
    <para id="id1170377742182">Growing Silicon Nitride layer in a second oven at 800°C.</para>
    <para id="id1170365470427"><figure id="id1170364794706"><media id="id1170364794706_media" alt=""><image mime-type="image/png" src="../../media/graphics11-7ed6.png" id="id1170364794706__onlineimage" height="23" width="485"/></media></figure> _______6.19</para>
    <para id="id1170381598353">Fourth Step is:</para>
    <para id="id1170366422668">We spin a Photo-Resist layer. Bake it at 100°C. Expose it through Mask 1. Develop it. Fix it so that the mask portion is resistant of the etchant. Next we do dry etching by Fluorine Plasma to etch out the Si<sub>3</sub>N<sub>4</sub> . In the masked region Si<sub>3</sub>N<sub>4</sub> is retained and elsewhere a window is made . </para>
    <para id="id1170373514648">Fifth Step is:</para>
    <para id="id1170377920816">Next fixed Photo-Resist layer is stripped by a stripper or stripped by Oxygen plasma.</para>
    <para id="id1170377043684">Sixth Step is: </para>
    <para id="id1170378149438">Next we do local oxidation (LOCOS) or shallow trench isolation(STI). The end result is shown in Figure 6.44 and Figure 6.45</para>
    <para id="id1170365865059"><emphasis effect="italics">Seventh Step</emphasis>:</para>
    <para id="id1170365189442">By dry etching the remaining portion of Si3N4 layer is removed.</para>
    <para id="id1170372085809">Eighth Step :</para>
    <para id="id1170365161718">Mask 2 is used for retaining hardened KPR in PMOS and Boron is ion-implanted in NMOS region as shown in Figure 6.46. Implant dose will be 10<sup>13</sup> per cm<sup>2</sup> at an energy of 150 to 200keV. This will ensure a P-tub of 5×10<sup>16</sup> to 10<sup>17</sup> per cm<sup>3</sup>. By high temperature annealing the damage is healed. This may be 10sec at 1000°C or 30 min at 800°C. Hardened KPR is stripped by stripper or by Oxygen Plasma.</para>
    <para id="id1170372186539">
      <figure id="id1170392240404">
        <media id="id1170392240404_media" alt="">
          <image mime-type="image/png" src="../../media/graphics12-491b.png" id="id1170392240404__onlineimage" height="430" width="493"/>
        </media>
      </figure>
    </para>
    <figure id="id1170366278965">
      <media id="id1170366278965_media" alt="">
        <image mime-type="image/png" src="../../media/graphics13-ac0b.png" id="id1170366278965__onlineimage" height="410" width="468"/>
      </media>
    </figure>
    <para id="id1170368691809">
      <emphasis effect="italics">Ninth Step: </emphasis>
    </para>
    <para id="id1170391013016">We use Mask 3 to implant the N-tub as shown in Figure 6.47. Phosphorous is almost 3 times heavier than Boron hence Phosphorous ions will be implanted at 300 to 400 keV. This will ensure the same kind of doping as in P-tub. </para>
    <figure id="id1170379934593">
      <media id="id1170379934593_media" alt="">
        <image mime-type="image/png" src="../../media/graphics14-fd26.png" id="id1170379934593__onlineimage" height="407" width="473"/>
      </media>
    </figure>
    <para id="id1170380001061">Tenth Step:</para>
    <para id="id1170364973347">High temperature drive-in of P-tub and N-tub is done for 4 to 6 hours so as to drive the depth to 3 microns as shown in Figure 6.48.</para>
    <para id="id1170364734948">There are several options for active regions and Tub formation. We will study only two options which are generally adopted in MOS fabrication technology. These are : </para>
    <para id="id1170367991697">Option 1___Field implant. This provides a better isolation.</para>
    <para id="id1170364805432">Option 2___Buried layer and Epitaxial layer. This minimizes the possibility of Latch-up through the parasitic BJTs. </para>
    <para id="id1170377914320">
      <figure id="id1170385808327">
        <media id="id1170385808327_media" alt="">
          <image mime-type="image/png" src="../../media/graphics15-b286.png" id="id1170385808327__onlineimage" height="300" width="483"/>
        </media>
      </figure>
    </para>
    <para id="id1170378525298"/>
  </content>
</document>
